Repository: aidasmik/Ho-YAG-crystal

# Yb:YAG thin-disk amplifier simulator

This repository's primary simulation is the **Yb:YAG thin-disk amplifier**.
It follows a shaped seed, a continuous-wave pump, one shared Yb:YAG crystal,
cooling and simulated observations. The [complete Yb:YAG guide](Yb-YAG/README.md)
contains source attribution, all implemented equations, reproduction commands,
figures and limitations.

The repository also retains distinct [Ho:YAG](docs/HOYAG_LEGACY_REFERENCE.md) and
[Yb:LuAG](Yb-LuAG/README.md) models. Their spectra, equations and historical
results are not Yb:YAG validation data.

## Yb:YAG thin-disk amplifier in brief

The Yb:YAG model sends a shaped **1030 nm, 10 ps seed** through one 100 µm disk
up to ten times while a separate **969 nm continuous-wave pump** excites the
same Yb population. A phase-only SLM shapes the seed before it diffracts to the
disk. Pump absorption and signal extraction also provide heat input to a finite
disk, contact and copper-cooler calculation. The relay in this diagram is an
ideal optical boundary condition, not a constructed multipass layout.

## Code and data

| Path | Purpose |
|---|---|
| [`Yb-YAG/`](Yb-YAG/README.md) | Attributed Yb:YAG material files, manifest and detailed guide. |
| `src/ybyag/` | YAG material dispatch and assembly properties. |
| `src/ybyag_dataset/`, `src/ybyag_control/` | Synthetic observations, grouped trials and measured correction. |
| `src/ybluag/` | Shared two-manifold Yb transport plus the separate LuAG material path. |
| `src/hoyag/` | Ho:YAG model and shared numerical utilities used by the Yb solvers. The Ho-specific physics remains named for Ho:YAG. |

# Yb:LuAG simulation material package

Physics-based Yb:LuAG material data for thin-disk laser, amplifier, resonator, thermal, elastic-deformation, and phase-propagation simulations.

## Included

- Temperature-dependent Yb absorption and emission cross sections:
  - 880-1150 nm
  - 0.5 nm spacing
  - 20, 80, 140, and 200 C
- Yb concentration to ion-number-density conversion.
- Stark levels, lifetime and quantum-efficiency data.
- LuAG refractive-index dispersion equation over 193-1690 nm.
- Thermal conductivity, diffusivity, thermal expansion, dn/dT, and optical-path-temperature data.
- Debye-based heat-capacity engineering model normalized to the measured room-temperature volumetric heat capacity.
- Cubic LuAG elastic constants C11, C12, C44 and engineering moduli.
- A published Yb:LuAG thin-disk reference case.
- Python interpolation/model helpers and a table-export utility.
- Source references and an explicit gaps/assumptions table.

## Spectral storage

The compact spectral NPZ was split into five binary parts only to fit the GitHub connector's upload size limits:

    spectra/yb_luag_cross_sections_20_200C_reconstructed.npz.part0
    ...
    spectra/yb_luag_cross_sections_20_200C_reconstructed.npz.part4

models/yb_luag_model.py concatenates these parts in memory automatically. tools/export_spectra.py can reconstruct a normal NPZ and export human-readable CSV tables.

The stored arrays contain every one of the 541 wavelength samples at each of the four temperatures. Arrays are float32; this changes only numerical storage precision, not the wavelength sampling or curve structure used by the simulation.

## Critical spectroscopy warning

The temperature-dependent absorption/emission curves are a figure-guided engineering reconstruction of Körner et al. (2012), not raw numerical arrays supplied by the authors. They are appropriate for model development, sensitivity studies, and integration. For publication-grade quantitative spectroscopy, replace them with raw measured arrays if those become available.

## Main relationships

Yb ion number density:

    N_Yb = 1.42e22 * (Yb at.% / 100)  [cm^-3]

Absorption coefficient:

    alpha(lambda,T) = N_Yb * sigma_a(lambda,T)

Small-signal net gain for excited-state fraction beta:

    g = N_Yb * [beta*sigma_e - (1-beta)*sigma_a]

Quantum-defect heat fraction:

    eta_q = 1 - lambda_p/lambda_l

LuAG host dispersion, lambda in micrometres:

    n^2 = 2.077 + 1.237*lambda^2/(lambda^2 - 0.1376^2) - 0.0104*lambda^2

## Usage

Install:

    pip install -r requirements.txt

Example:

    from models.yb_luag_model import sigma_abs_cm2, sigma_em_cm2, n_luag

    sa = sigma_abs_cm2(940.0, temperature_C=20)
    se = sigma_em_cm2(1030.0, temperature_C=20)
    n = n_luag(1030.0)

To reconstruct normal files:

    python tools/export_spectra.py

This creates the combined NPZ plus CSV tables for spectra, absorption coefficient, host refractive index, and heat capacity.

## Known model gap

A trustworthy LuAG-specific full photoelastic tensor p11, p12, p44 was not established. Do not silently substitute YAG values. Scalar thermo-optic phase distortion and elastic disk deformation are parameterized; rigorous stress-induced birefringence/depolarization remains underdetermined.

See references.csv and gaps_and_assumptions.csv for provenance and limitations.

File: Yb-LuAG/mechanical/luag_elastic_constants.csv
parameter,value,unit,source_id,notes
C11,342.0,GPa,ELASTIC2024,experimental LuAG cited in 2024 paper
C12,112.0,GPa,ELASTIC2024,experimental LuAG cited in 2024 paper
C44,115.0,GPa,ELASTIC2024,experimental LuAG cited in 2024 paper
bulk_modulus,189.0,GPa,ELASTIC2024,experimental aggregate
shear_modulus,115.0,GPa,ELASTIC2024,experimental aggregate
youngs_modulus,287.0,GPa,ELASTIC2024,experimental aggregate
poisson_ratio,0.247,dimensionless,ELASTIC2024,experimental aggregate
