Repository: aidasmik/Ho-YAG-crystal

# Yb:YAG thin-disk amplifier simulator

This repository's primary simulation is the **Yb:YAG thin-disk amplifier**.
It follows a shaped seed, a continuous-wave pump, one shared Yb:YAG crystal,
cooling and simulated observations. The [complete Yb:YAG guide](Yb-YAG/README.md)
contains source attribution, all implemented equations, reproduction commands,
figures and limitations.

The repository also retains distinct [Ho:YAG](docs/HOYAG_LEGACY_REFERENCE.md) and
[Yb:LuAG](Yb-LuAG/README.md) models. Their spectra, equations and historical
results are not Yb:YAG validation data.

## Yb:YAG thin-disk amplifier in brief

The Yb:YAG model sends a shaped **1030 nm, 10 ps seed** through one 100 µm disk
up to ten times while a separate **969 nm continuous-wave pump** excites the
same Yb population. A phase-only SLM shapes the seed before it diffracts to the
disk. Pump absorption and signal extraction also provide heat input to a finite
disk, contact and copper-cooler calculation. The relay in this diagram is an
ideal optical boundary condition, not a constructed multipass layout.

## Code and data

| Path | Purpose |
|---|---|
| [`Yb-YAG/`](Yb-YAG/README.md) | Attributed Yb:YAG material files, manifest and detailed guide. |
| `src/ybyag/` | YAG material dispatch and assembly properties. |
| `src/ybyag_dataset/`, `src/ybyag_control/` | Synthetic observations, grouped trials and measured correction. |
| `src/ybluag/` | Shared two-manifold Yb transport plus the separate LuAG material path. |

# Yb:YAG data and thin-disk simulator

This guide covers the **Yb:YAG** material package and the Yb:YAG paths in the
[Yb-YAG-crystal repository](https://github.com/aidasmik/Yb-YAG-crystal). It
explains the source spectra, the physics the code actually solves, how to
reproduce example runs, and what remains unvalidated. The Yb:YAG solver reuses
generic two-manifold Yb and thin-disk kernels but supplies its own YAG
spectroscopy, density, index and thermal property choices. Ho:YAG's four-manifold
laser and Yb:LuAG's material spectra are separate models.

**Status:** this is a development and sensitivity model. Neither the material
table nor the simulated output is a calibrated prediction for a particular
crystal, coating, mount or laser. The example figures below were regenerated at
repository revision `2cdf3cb` on 29 September 2026. Their settings and numerical
outputs are in [simulation_summary.json](readme_figures/simulation_summary.json).
*Figure 1 — the actual software path in the ideal multipass calculation.* The
1030 nm seed receives an SLM phase, diffracts to the disk, and repeatedly
passes through **one** crystal. A separate 969 nm continuous-wave pump revisits
the disk. The model updates one shared excitation field between signal passes
and between pulses. Pump absorption and signal extraction create heat for the
disk, contact and copper calculation; the outgoing optical field can then be
formed into camera observations. The drawn relay is a schematic boundary
condition, not the geometry of a built device.

This guide follows that path: [data](#what-data-are-used-now),
[doping map](#how-the-doping-map-is-made),
[transmission](#how-light-crosses-varying-concentration),
[pulses and heat](#physical-model-from-source-beam-to-output),
[noise and observations](#noise-cameras-and-control), and
[limitations](#what-the-current-model-cannot-establish).

## Reproduce the data and figures

From the repository root, with Python 3.10+:

```powershell
python -m pip install -e '.[plots,dev]'
python Yb-YAG/tools/verify_manifest.py
python Yb-YAG/tools/export_dataset.py --output Yb-YAG/readme_figures/exported_data
python examples/run_ybyag_readme_supervised.py
python -m pytest Yb-YAG/tests tests/test_ybyag_simulation.py tests/test_ybyag_dataset_distortions.py tests/test_ybyag_dataset_sequence.py tests/test_ybyag_control.py -q
```

The source files are already in `Yb-YAG/` and byte-identical runtime copies
are in `src/ybyag/data/`. The first command installs the project; the manifest
command checks all **28** source-file hashes. The exporter makes SI-unit CSV/NPZ
files, without acquiring new measurements. The figure runner uses
`hoyag.local_supervisor`, the shared persistent budget ledger, a 180 s run
limit and a memory cap. It writes figures, a JSON summary, and execution
records to `Yb-YAG/readme_figures/`. The expanded five-case local run takes
about **8 s** and **225 MB** peak process RSS on this machine; these are
machine-specific, not physical time scales.

For the native calculator, run `python examples/ybyag_desktop.py` from the
repository root with a Python installation that includes Tkinter. The Yb:YAG
tab offers ideal multipass, regenerative and CW calculations and shows the
available cold and near-room-temperature lumped-phase modes. Inputs in the UI
are engineering choices; the saved result is not a fresh calculation. See
[native simulation details](../docs/YBYAG_SIMULATION.md),
[closed-loop control](../docs/YBYAG_CLOSED_LOOP.md) and

File: Yb-YAG/thermal/aggarwal2005_yb_doping.csv
Yb_at_percent,temperature_K,diffusivity_cm2_s,k_W_mK,rho_RT_g_cm3,rhoCp_RT_J_cm3K,source_id
0,299,0.041,11.2,4.56,2.73,AGGARWAL2005
0,251,0.056,13.4,4.56,2.73,AGGARWAL2005
0,201,0.091,17.6,4.56,2.73,AGGARWAL2005
0,152,0.187,26.4,4.56,2.73,AGGARWAL2005
0,102,0.638,46.1,4.56,2.73,AGGARWAL2005
2,298,0.032,8.6,4.6,2.64,AGGARWAL2005
2,250,0.043,10.2,4.6,2.64,AGGARWAL2005
2,199,0.068,13,4.6,2.64,AGGARWAL2005
2,149,0.133,18.7,4.6,2.64,AGGARWAL2005
2,98,0.449,33.8,4.6,2.64,AGGARWAL2005
4,298,0.03,8.2,4.62,2.7,AGGARWAL2005
4,251,0.041,9.6,4.62,2.7,AGGARWAL2005
4,201,0.062,11.8,4.62,2.7,AGGARWAL2005
4,151,0.117,15.5,4.62,2.7,AGGARWAL2005
4,101,0.367,25.0,4.62,2.7,AGGARWAL2005
15,298,0.024,6.7,4.85,2.77,AGGARWAL2005
15,251,0.031,7.4,4.85,2.77,AGGARWAL2005
15,202,0.046,9,4.85,2.77,AGGARWAL2005
15,152,0.082,11.3,4.85,2.77,AGGARWAL2005
15,101,0.231,16.4,4.85,2.77,AGGARWAL2005

File: Yb-YAG/thermal/sato2025_host_tables.csv
sample_type,temperature_K,k_W_mK,diffusivity_mm2_s,Cp_J_gK,alpha_ppm_K,apparent_dn_dT_ppm_K,source_id
single_crystal,100,,,0.18,2.14,2.23,SATO2025
single_crystal,150,,,0.324,3.56,3.83,SATO2025
single_crystal,160,25.3,15.8,0.35,3.81,4.14,SATO2025
single_crystal,200,18.3,9.11,0.444,4.71,5.23,SATO2025
single_crystal,250,13.3,5.49,0.536,5.59,6.47,SATO2025
single_crystal,300,10.4,3.8,0.604,6.26,7.5,SATO2025
single_crystal,350,8.74,2.94,0.656,6.77,8.3,SATO2025
single_crystal,400,7.68,2.44,0.694,7.18,8.88,SATO2025
single_crystal,450,6.9,2.1,0.724,7.52,9.19,SATO2025
single_crystal,500,6.31,1.86,0.748,7.8,9.31,SATO2025
ceramic,100,,,0.18,2.14,2.23,SATO2025
ceramic,150,,,0.324,3.56,3.83,SATO2025
ceramic,160,21.3,13.3,0.35,3.81,4.14,SATO2025
ceramic,200,16.3,8.12,0.444,4.71,5.23,SATO2025
ceramic,250,12.3,5.09,0.536,5.59,6.47,SATO2025
ceramic,300,9.75,3.56,0.604,6.26,7.5,SATO2025
ceramic,350,8.24,2.77,0.656,6.77,8.3,SATO2025
ceramic,400,7.31,2.32,0.694,7.18,8.88,SATO2025
ceramic,450,6.62,2.02,0.724,7.52,9.19,SATO2025
ceramic,500,6.08,1.8,0.748,7.8,9.31,SATO2025
