Repository: aidasmik/Ho-YAG-crystal

# Yb:YAG thin-disk amplifier simulator

This repository's primary simulation is the **Yb:YAG thin-disk amplifier**.
It follows a shaped seed, a continuous-wave pump, one shared Yb:YAG crystal,
cooling and simulated observations. The [complete Yb:YAG guide](Yb-YAG/README.md)
contains source attribution, all implemented equations, reproduction commands,
figures and limitations.

The repository also retains distinct [Ho:YAG](docs/HOYAG_LEGACY_REFERENCE.md) and
[Yb:LuAG](Yb-LuAG/README.md) models. Their spectra, equations and historical
results are not Yb:YAG validation data.

## Yb:YAG thin-disk amplifier in brief

The Yb:YAG model sends a shaped **1030 nm, 10 ps seed** through one 100 µm disk
up to ten times while a separate **969 nm continuous-wave pump** excites the
same Yb population. A phase-only SLM shapes the seed before it diffracts to the
disk. Pump absorption and signal extraction also provide heat input to a finite
disk, contact and copper-cooler calculation. The relay in this diagram is an
ideal optical boundary condition, not a constructed multipass layout.

### Spectra, concentration and light transport

The default calculation uses a **293.15 K**, 191-point absorption/emission
cross-section table. The pump and signal wavelengths are sampled from those
curves. Optional literature-derived temperature and ceramic concentration
spectra are shown separately in the [full guide](Yb-YAG/README.md#what-data-are-used-now);
they are not silently substituted for the default table.
Nominal doping is atomic percent of Y sites. The code converts it to ion density
as `N = (3 rho_YAG / M_YAG) N_A (at.% / 100)`. For local upper-manifold fraction
`beta`, each optical cell uses

```text
pump absorption: alpha_p = N[(1-beta) sigma_a,p - beta sigma_e,p]
signal gain:     g_s     = N[beta sigma_e,s - (1-beta) sigma_a,s]
I_p,out = I_p,in exp(-alpha_p Delta z);  I_s,out = I_s,in exp(g_s Delta z).
```

The pump alternates direction across axial passes, with relay loss; its
cell-average intensity sets excitation rates. The population bleaches pump
absorption, is depleted by seed extraction, and recovers between pulses. The
solver repeats seed periods until the pre-pulse population becomes periodic.
All signal traversals use **one shared crystal**, not ten independent gain
stages.

Synthetic doping has two paths: the gallery can draw seeded **3D rich/poor
clusters**; the camera dataset and controller instead draw a fixed smooth **2D
map** for each virtual crystal and set the 3D cluster contrast to zero. The
default 2D map is a Gaussian-filtered, zero-mean, unit-RMS random field with
`s_Yb = max(0.1, 1 + 0.03 u)`. Local density is `N_local = N_nominal s_Yb`
(times the optional 3D multiplier), and a separate thickness scale multiplies
each cell's optical depth. The same Yb map also changes the approximate local
thermal conductivity. These are generated imperfections, not measured maps.
For the illustrated 10 at.% map, active-disk concentrations span about
**9.21–10.55 at.%** and the *unpumped, frozen-population* 969 nm one-pass
transmission is **0.911–0.922**. The working amplifier is different: its
population, pump bleaching and signal gain change during repeated encounters.
The full guide plots the [frozen transmission beside periodic solver results](Yb-YAG/README.md#how-light-crosses-varying-concentration).

### Example outputs and observations

In the coarse **cold optical** example, a 40 W pump and 10 nJ seed yield these
calculated pulse energies after ten signal traversals. Per-ion cross sections
are held fixed while nominal doping changes.

| Yb on Y sites | Pump absorbed | Output energy |
|---:|---:|---:|
| 5 at.% | 9.46 W | 14.01 nJ |
| 10 at.% | 17.10 W | 18.88 nJ |
| 15 at.% | 23.17 W | 24.36 nJ |
| 20 at.% | 27.87 W | 30.04 nJ |
Heat is computed from absorbed pump energy minus signal transfer,
fluorescence escape and stored-population change, then passed to a disk/plate
thermal and mechanical model.

## Code and data

| Path | Purpose |
|---|---|
| [`Yb-YAG/`](Yb-YAG/README.md) | Attributed Yb:YAG material files, manifest and detailed guide. |
| `src/ybyag/` | YAG material dispatch and assembly properties. |
| `src/ybyag_dataset/`, `src/ybyag_control/` | Synthetic observations, grouped trials and measured correction. |
| `src/ybluag/` | Shared two-manifold Yb transport plus the separate LuAG material path. |
| `src/hoyag/` | Ho:YAG model and shared numerical utilities used by the Yb solvers. The Ho-specific physics remains named for Ho:YAG. |
| `examples/ybyag_desktop.py` | Primary desktop launcher. |
| `examples/ybyag_readme_figures.py` | Settings and code for the figures above. |

The distribution is named `ybyag-sim`; import the Yb:YAG material package as
`ybyag`. The separate `hoyag` and `ybluag` modules keep their material names
because they still implement those models. They are dependencies or optional
comparison paths, not alternate names for the Yb:YAG crystal.

File: research/ybyag/concentration_anchors.csv
Yb_at_percent,quantity,value,unit,temperature_K,sample,source_id,quality_note
5,reported_peak_absorption_coefficient,6,cm^-1,293.15,transparent_ceramic,TANG2014,"reported text value; peak wavelength not specified in text"
10,reported_peak_absorption_coefficient,11,cm^-1,293.15,transparent_ceramic,TANG2014,"reported text value; peak wavelength not specified in text"
15,reported_peak_absorption_coefficient,16,cm^-1,293.15,transparent_ceramic,TANG2014,"reported text value; peak wavelength not specified in text"
20,reported_peak_absorption_coefficient,22,cm^-1,293.15,transparent_ceramic,TANG2014,"reported text value; peak wavelength not specified in text"
5,laser_slope_efficiency,0.49,1,293.15,transparent_ceramic,TANG2014,"940 nm pump; 5% output coupler; setup-specific"
10,laser_slope_efficiency,0.41,1,293.15,transparent_ceramic,TANG2014,"940 nm pump; 5% output coupler; setup-specific"
5,absorbed_pump_threshold,2.1,W,293.15,transparent_ceramic,TANG2014,"940 nm pump; plano-plano resonator; setup-specific"
10,absorbed_pump_threshold,2.6,W,293.15,transparent_ceramic,TANG2014,"940 nm pump; plano-plano resonator; setup-specific"
5,thermal_conductivity,8.6,W_m-1_K-1,293.15,transparent_ceramic,TANG2014,"reported text value"
15,thermal_conductivity,6.7,W_m-1_K-1,298,single_crystal,AGGARWAL2005,"tabulated; estimated +/-7%"
15,thermal_conductivity,7.4,W_m-1_K-1,251,single_crystal,AGGARWAL2005,"tabulated; estimated +/-7%"
15,thermal_conductivity,9.0,W_m-1_K-1,202,single_crystal,AGGARWAL2005,"tabulated; estimated +/-7%"
15,thermal_conductivity,11.3,W_m-1_K-1,152,single_crystal,AGGARWAL2005,"tabulated; estimated +/-7%"
15,thermal_conductivity,16.4,W_m-1_K-1,101,single_crystal,AGGARWAL2005,"tabulated; estimated +/-7%"
