Repository: aidasmik/Ho-YAG-crystal

# Yb:YAG thin-disk amplifier simulator

This repository's primary simulation is the **Yb:YAG thin-disk amplifier**.
It follows a shaped seed, a continuous-wave pump, one shared Yb:YAG crystal,
cooling and simulated observations. The [complete Yb:YAG guide](Yb-YAG/README.md)
contains source attribution, all implemented equations, reproduction commands,
figures and limitations.

The repository also retains distinct [Ho:YAG](docs/HOYAG_LEGACY_REFERENCE.md) and
[Yb:LuAG](Yb-LuAG/README.md) models. Their spectra, equations and historical
results are not Yb:YAG validation data.

## Yb:YAG thin-disk amplifier in brief

The Yb:YAG model sends a shaped **1030 nm, 10 ps seed** through one 100 µm disk
up to ten times while a separate **969 nm continuous-wave pump** excites the
same Yb population. A phase-only SLM shapes the seed before it diffracts to the
disk. Pump absorption and signal extraction also provide heat input to a finite
disk, contact and copper-cooler calculation. The relay in this diagram is an
ideal optical boundary condition, not a constructed multipass layout.

### Spectra, concentration and light transport

The default calculation uses a **293.15 K**, 191-point absorption/emission
cross-section table. The pump and signal wavelengths are sampled from those
curves. Optional literature-derived temperature and ceramic concentration
spectra are shown separately in the [full guide](Yb-YAG/README.md#what-data-are-used-now);
they are not silently substituted for the default table.
Nominal doping is atomic percent of Y sites. The code converts it to ion density
as `N = (3 rho_YAG / M_YAG) N_A (at.% / 100)`. For local upper-manifold fraction
`beta`, each optical cell uses

```text
pump absorption: alpha_p = N[(1-beta) sigma_a,p - beta sigma_e,p]
signal gain:     g_s     = N[beta sigma_e,s - (1-beta) sigma_a,s]
I_p,out = I_p,in exp(-alpha_p Delta z);  I_s,out = I_s,in exp(g_s Delta z).
```

The pump alternates direction across axial passes, with relay loss; its
cell-average intensity sets excitation rates. The population bleaches pump
absorption, is depleted by seed extraction, and recovers between pulses. The
solver repeats seed periods until the pre-pulse population becomes periodic.
All signal traversals use **one shared crystal**, not ten independent gain
stages.

Synthetic doping has two paths: the gallery can draw seeded **3D rich/poor
clusters**; the camera dataset and controller instead draw a fixed smooth **2D
map** for each virtual crystal and set the 3D cluster contrast to zero. The
default 2D map is a Gaussian-filtered, zero-mean, unit-RMS random field with
`s_Yb = max(0.1, 1 + 0.03 u)`. Local density is `N_local = N_nominal s_Yb`
(times the optional 3D multiplier), and a separate thickness scale multiplies
each cell's optical depth. The same Yb map also changes the approximate local
thermal conductivity. These are generated imperfections, not measured maps.
For the illustrated 10 at.% map, active-disk concentrations span about
**9.21–10.55 at.%** and the *unpumped, frozen-population* 969 nm one-pass
transmission is **0.911–0.922**. The working amplifier is different: its
population, pump bleaching and signal gain change during repeated encounters.
The full guide plots the [frozen transmission beside periodic solver results](Yb-YAG/README.md#how-light-crosses-varying-concentration).

### Example outputs and observations

In the coarse **cold optical** example, a 40 W pump and 10 nJ seed yield these
calculated pulse energies after ten signal traversals. Per-ion cross sections
are held fixed while nominal doping changes.

| Yb on Y sites | Pump absorbed | Output energy |
|---:|---:|---:|
| 5 at.% | 9.46 W | 14.01 nJ |
| 10 at.% | 17.10 W | 18.88 nJ |
| 15 at.% | 23.17 W | 24.36 nJ |
| 20 at.% | 27.87 W | 30.04 nJ |
Heat is computed from absorbed pump energy minus signal transfer,
fluorescence escape and stored-population change, then passed to a disk/plate
thermal and mechanical model.

## Code and data

| Path | Purpose |
|---|---|
| [`Yb-YAG/`](Yb-YAG/README.md) | Attributed Yb:YAG material files, manifest and detailed guide. |
| `src/ybyag/` | YAG material dispatch and assembly properties. |
| `src/ybyag_dataset/`, `src/ybyag_control/` | Synthetic observations, grouped trials and measured correction. |
| `src/ybluag/` | Shared two-manifold Yb transport plus the separate LuAG material path. |
| `src/hoyag/` | Ho:YAG model and shared numerical utilities used by the Yb solvers. The Ho-specific physics remains named for Ho:YAG. |
| `examples/ybyag_desktop.py` | Primary desktop launcher. |
| `examples/ybyag_readme_figures.py` | Settings and code for the figures above. |

The distribution is named `ybyag-sim`; import the Yb:YAG material package as
`ybyag`. The separate `hoyag` and `ybluag` modules keep their material names
because they still implement those models. They are dependencies or optional
comparison paths, not alternate names for the Yb:YAG crystal.

File: src/ybyag/data/spectra/korner2012_laser_band_manual.csv
wavelength_nm,sigma_em_20C_cm2,sigma_em_80C_cm2,sigma_em_140C_cm2,sigma_em_200C_cm2
1020,5.6000e-21,5.2000e-21,4.7000e-21,4.4000e-21
1022,7.6000e-21,6.8000e-21,5.9000e-21,5.3000e-21
1024,1.0500e-20,8.8000e-21,7.5000e-21,6.4000e-21
1026,1.2700e-20,1.0800e-20,9.0000e-21,7.7000e-21
1028,1.7900e-20,1.3700e-20,1.1100e-20,9.4000e-21
1030,2.2400e-20,1.6100e-20,1.2800e-20,1.0400e-20
1032,1.2500e-20,1.1300e-20,9.8000e-21,8.8000e-21
1034,7.7000e-21,7.6000e-21,6.9000e-21,6.5000e-21
1036,5.3000e-21,5.5000e-21,5.3000e-21,5.1000e-21
1038,4.0000e-21,4.2000e-21,4.1000e-21,4.2000e-21
1040,3.0000e-21,3.3000e-21,3.4000e-21,3.5000e-21
1042,2.7000e-21,2.8000e-21,2.9000e-21,3.0000e-21
1044,2.4000e-21,2.5000e-21,2.6000e-21,2.7000e-21
1046,2.8000e-21,2.7000e-21,2.6000e-21,2.6000e-21
1048,3.3000e-21,2.9000e-21,2.6000e-21,2.4000e-21
1050,2.8000e-21,2.6000e-21,2.4000e-21,2.3000e-21
1052,2.3000e-21,2.2000e-21,2.1000e-21,2.0000e-21
1054,1.8000e-21,1.8000e-21,1.8000e-21,1.8000e-21
1056,1.4000e-21,1.4000e-21,1.5000e-21,1.5000e-21
1058,1.2000e-21,1.2000e-21,1.3000e-21,1.3000e-21
1060,1.0000e-21,1.1000e-21,1.1000e-21,1.2000e-21
